Repository: alexiLillo/newDemoArandanos

File: DemoArandanos/ExcelSheet/Hoja1.DAT (part 1 of 2)
KILN=1
CYCLE NO=67
DATE START=25-04-2014
TIME START=11:50:47
PROGRAM=PRH53NAR
WOOD NAME=MT53
WOOD GROUP=3
DAMP MEASUR=1
TIME INTERVAL=0
TEMP RANGE=1
DATE	TIME	STATE	PHASE	T°C	EMC%/RH%/dT°C	DG	MC%	MC1%	MC2%	MC3%	MC4%	MC5%	MC6%	ALARMS	EMC1/2-t1/2	Tset°C	EMCset%/RHset%/dTset°C	MC1	MC2	MC3	MC4	MC5	MC6	HEAT	DRY	SPRAY	VENT.	VAPOR.
25-04-2014	11:50:47	START	F2	36,3	17,3	1,5	71,6	70,0	76,9	57,8	74,0	74,7	76,6	A03 	1/2 - 1/2	70,0	14,0	ON	ON	ON	ON	ON	ON	ON	OFF	OFF	0% >	OFF	
25-04-2014	12:05:47	START	F2	57,9	12,3	2,1	58,4	55,6	61,2	54,4	58,9	59,3	61,0	A03 	1/2 - 1/2	70,0	14,0	ON	ON	ON	ON	ON	ON	ON	OFF	ON	100% <	OFF	
25-04-2014	12:20:47	START	F2	61,5	11,4	2,3	56,4	54,2	59,7	49,8	57,5	57,8	59,7		1/2 - 1/2	70,0	14,0	ON	ON	ON	ON	ON	ON	ON	OFF	ON	100% <	OFF	
25-04-2014	12:35:47	START	F2	62,1	11,3	2,3	57,3	54,3	59,9	54,5	57,6	58,0	59,8		1/2 - 1/2	70,0	14,0	ON	ON	ON	ON	ON	ON	ON	OFF	ON	100% <	OFF	
25-04-2014	12:50:47	START	F2	63,9	11,1	2,3	55,5	53,8	59,4	46,5	57,2	57,4	59,2		1/2 - 1/2	65,0	14,0	ON	ON	ON	ON	ON	ON	ON	OFF	ON	100% <	OFF	
25-04-2014	13:05:46	START	F2	63,9	11,0	2,4	57,2	54,2	59,7	54,6	57,5	57,8	59,6		1/2 - 1/2	65,0	14,0	ON	ON	ON	ON	ON	ON	ON	OFF	ON	100% <	OFF	
25-04-2014	13:20:46	START	F2	64,6	10,9	2,4	57,3	54,1	59,7	56,0	57,3	57,7	59,3		1/2 - 1/2	65,0	14,0	ON	ON	ON	ON	ON	ON	ON	OFF	ON	100% <	OFF	
25-04-2014	13:35:46	START	F2	62,5	11,3	2,3	58,6	55,3	61,0	57,2	58,6	59,0	60,7		1/2 - 1/2	65,0	14,0	ON	ON	ON	ON	ON	ON	ON	OFF	ON	100% <	OFF	
25-04-2014	13:50:46	START	F2	64,5	11,3	2,3	57,8	54,7	60,2	56,2	57,8	58,1	59,8		1/2 - 1/2	65,0	14,0	ON	ON	ON	ON	ON	ON	OFF	OFF	21	0% <	OFF	
25-04-2014	14:05:46	START	F2	63,6	11,6	2,2	58,2	55,4	61,3	55,4	58,5	58,6	60,3		1/2 - 1/2	65,0	14,0	ON	ON	ON	ON	ON	ON	ON	OFF	ON	100% >	OFF	
25-04-2014	14:20:46	START	F2	65,9	11,8	2,2	58,1	55,0	63,1	55,3	58,0	58,0	59,5		1/2 - 1/2	65,0	14,0	ON	ON	ON	ON	ON	ON	OFF	OFF	ON	100% >	OFF	
25-04-2014	14:35:46	START	F2	64,9	11,7	2,2	58,0	55,1	63,2	54,6	58,1	57,9	59,5		1/2 - 1/2	65,0	14,0	ON	ON	ON	ON	ON	ON	ON	OFF	ON	100% >	OFF	
25-04-2014	14:50:46	START	F2	65,0	12,2	2,1	59,0	56,6	64,8	53,1	59,4	59,3	61,0		1/2 - 1/2	65,0	14,0	ON	ON	ON	ON	ON	ON	ON	OFF	ON	100% >	OFF	
25-04-2014	15:05:46	START	F2	64,3	12,7	2,0	59,9	57,4	65,5	54,7	60,2	60,2	61,8		1/2 - 1/2	65,0	14,0	ON	ON	ON	ON	ON	ON	60	OFF	ON	100% >	OFF	
25-04-2014	15:20:45	START	F2	66,3	12,8	2,0	59,7	56,8	64,2	57,3	59,4	59,5	61,0		1/2 - 1/2	65,0	14,0	ON	ON	ON	ON	ON	ON	16	OFF	ON	100% >	OFF	
25-04-2014	15:35:45	START	F2	65,2	13,2	2,0	60,1	57,5	64,9	56,3	60,1	60,2	62,0		1/2 - 1/2	65,0	14,0	ON	ON	ON	ON	ON	ON	OFF	OFF	ON	100% >	OFF	
25-04-2014	15:50:45	START	F2	65,6	13,6	1,9	60,5	57,7	65,0	57,7	60,1	60,2	62,5		1/2 - 1/2	65,0	14,0	ON	ON	ON	ON	ON	ON	OFF	OFF	25	0% >	OFF	
25-04-2014	16:05:45	START	F2	68,3	13,7	1,9	59,5	59,3	62,7	56,8	58,5	58,9	61,1		1/2 - 1/2	65,0	14,0	ON	ON	ON	ON	ON	ON	OFF	ON	OFF	100% <	OFF	
25-04-2014	16:20:45	START	F2	64,6	14,9	1,7	61,5	61,7	64,7	58,6	60,3	60,7	63,1		1/2 - 1/2	65,0	14,0	ON	ON	ON	ON	ON	ON	OFF	ON	OFF	100% <	OFF	
25-04-2014	16:35:45	START	F2	67,0	14,7	1,8	60,3	61,0	63,4	56,9	59,1	59,6	62,0		1/2 - 1/2	65,0	14,0	ON	ON	ON	ON	ON	ON	23	ON	OFF	100% <	OFF	
25-04-2014	16:50:45	START	F2	65,1	14,8	1,8	60,9	60,4	64,0	57,2	60,2	60,6	63,1		1/2 - 1/2	65,0	14,0	ON	ON	ON	ON	ON	ON	OFF	ON	OFF	100% <	OFF	
25-04-2014	17:05:45	START	F2	65,9	14,7	1,8	59,6	57,5	63,0	54,8	60,0	60,3	62,4		1/2 - 1/2	65,0	14,0	ON	ON	ON	ON	ON	ON	OFF	ON	OFF	100% <	OFF	
25-04-2014	17:20:44	START	F2	65,5	14,7	1,8	60,8	57,6	63,0	61,8	60,1	60,4	62,4		1/2 - 1/2	65,0	14,0	ON	ON	ON	ON	ON	ON	OFF	ON	OFF	100% <	OFF	
25-04-2014	17:35:44	START	F2	66,6	14,5	1,8	60,2	56,8	62,2	61,0	59,6	60,0	61,8		1/2 - 1/2	65,0	14,0	ON	ON	ON	ON	ON	ON	OFF	ON	OFF	100% <	OFF	
25-04-2014	17:50:44	START	F2	64,5	15,3	1,7	61,5	58,1	63,5	62,4	60,9	61,2	63,2		1/2 - 1/2	65,0	14,0	ON	ON	ON	ON	ON	ON	OFF	ON	OFF	0% <	OFF	
25-04-2014	18:05:44	START	F2	65,4	15,8	1,6	61,8	58,4	64,5	62,6	61,0	61,2	63,2		1/2 - 1/2	65,0	14,0	ON	ON	ON	ON	ON	ON	OFF	ON	OFF	100% >	OFF	
25-04-2014	18:20:44	START	F2	65,1	16,4	1,6	62,3	58,8	65,9	63,4	61,2	61,5	63,4		1/2 - 1/2	65,0	14,0	ON	ON	ON	ON	ON	ON	OFF	ON	OFF	100% >	OFF	
25-04-2014	18:35:44	START	F2	65,0	16,9	1,5	62,3	59,0	65,5	63,4	61,2	61,5	63,4		1/2 - 1/2	65,0	14,0	ON	ON	ON	ON	ON	ON	OFF	ON	OFF	100% >	OFF	
25-04-2014	18:50:44	START	F2	64,9	17,3	1,5	62,2	59,0	65,1	63,3	61,2	61,5	63,4		1/2 - 1/2	65,0	14,0	ON	ON	ON	ON	ON	ON	OFF	ON	OFF	100% >	OFF	
25-04-2014	19:05:44	START	F2	64,7	17,6	1,5	62,4	59,1	65,0	63,8	61,4	61,7	63,6		1/2 - 1/2	65,0	14,0	ON	ON	ON	ON	ON	ON	OFF	ON	OFF	100% >	OFF	
25-04-2014	19:20:43	START	F2	65,5	17,4	1,5	61,8	58,7	64,3	63,2	60,9	61,2	63,0		1/2 - 1/2	65,0	14,0	ON	ON	ON	ON	ON	ON	OFF	ON	OFF	100% >	OFF	
25-04-2014	19:35:43	START	F2	64,9	17,7	1,5	62,2	59,0	64,6	63,5	61,3	61,5	63,4		1/2 - 1/2	65,0	14,0	ON	ON	ON	ON	ON	ON	OFF	ON	OFF	100% >	OFF	
25-04-2014	19:50:43	START	F2	64,6	17,9	1,5	62,0	58,8	64,4	63,4	61,3	61,3	63,2		1/2 - 1/2	65,0	14,0	ON	ON	ON	ON	ON	ON	OFF	ON	OFF	0% >	OFF	
25-04-2014	20:05:43	START	F2	64,8	17,6	1,5	61,5	58,3	63,7	62,7	61,0	61,0	62,8		1/2 - 1/2	65,0	14,0	ON	ON	ON	ON	ON	ON	OFF	ON	OFF	100% <	OFF	
25-04-2014	20:20:43	START	F2	66,3	16,6	1,6	60,5	57,4	62,5	61,5	60,0	60,1	61,8		1/2 - 1/2	65,0	14,0	ON	ON	ON	ON	ON	ON	OFF	ON	OFF	100% <	OFF	
25-04-2014	20:35:43	START	F2	67,2	16,0	1,6	59,8	56,8	61,9	60,7	59,2	59,6	61,1		1/2 - 1/2	65,0	14,0	ON	ON	ON	ON	ON	ON	OFF	ON	OFF	100% <	OFF	
25-04-2014	20:50:43	START	F2	67,5	15,8	1,6	59,6	56,6	61,6	60,5	59,0	59,3	60,8		1/2 - 1/2	65,0	14,0	ON	ON	ON	ON	ON	ON	OFF	ON	OFF	100% <	OFF	
25-04-2014	21:05:43	START	F2	65,0	16,2	1,6	60,8	57,8	62,9	61,7	60,1	60,6	62,0		1/2 - 1/2	65,0	14,0	ON	ON	ON	ON	ON	ON	ON	ON	OFF	100% <	OFF	
25-04-2014	21:20:43	START	F2	67,0	15,6	1,7	59,7	56,8	61,7	60,5	59,0	59,5	60,8		1/2 - 1/2	65,0	14,0	ON	ON	ON	ON	ON	ON	OFF	ON	OFF	100% <	OFF	
25-04-2014	21:35:43	START	F2	65,4	15,6	1,7	60,5	57,6	62,5	61,4	59,8	60,3	61,6		1/2 - 1/2	65,0	14,0	ON	ON	ON	ON	ON	ON	OFF	ON	OFF	100% <	OFF	
25-04-2014	21:50:42	START	F2	63,3	15,9	1,6	61,5	58,6	63,4	62,4	60,8	61,4	62,6		1/2 - 1/2	65,0	14,0	ON	ON	ON	ON	ON	ON	OFF	ON	OFF	0% <	OFF	
25-04-2014	22:05:42	START	F2	64,7	15,8	1,6	61,3	58,5	63,2	62,2	60,6	61,1	62,3		1/2 - 1/2	65,0	14,0	ON	ON	ON	ON	ON	ON	OFF	ON	OFF	100% >	OFF	
25-04-2014	22:20:42	START	F2	64,7	16,0	1,6	61,3	58,5	63,2	62,2	60,6	61,1	62,3		1/2 - 1/2	65,0	14,0	ON	ON	ON	ON	ON	ON	OFF	ON	OFF	100% >	OFF	
25-04-2014	22:35:42	START	F2	66,2	16,2	1,6	60,8	57,9	62,8	61,8	60,1	60,6	61,7		1/2 - 1/2	65,0	18,0	ON	ON	ON	ON	ON	ON	OFF	OFF	ON	100% >	OFF	
25-04-2014	22:50:42	START	F2	66,5	16,7	1,6	61,0	58,1	63,1	62,0	60,2	60,7	61,9		1/2 - 1/2	65,0	18,0	ON	ON	ON	ON	ON	ON	OFF	OFF	ON	100% >	OFF	
25-04-2014	23:05:42	START	F2	67,1	16,9	1,5	60,9	58,0	63,1	62,0	60,2	60,6	61,8		1/2 - 1/2	65,0	18,0	ON	ON	ON	ON	ON	ON	OFF	OFF	ON	100% >	OFF	
25-04-2014	23:20:42	START	F2	67,9	17,1	1,5	60,8	57,8	63,2	61,8	60,0	60,3	61,7		1/2 - 1/2	65,0	18,0	ON	ON	ON	ON	ON	ON	OFF	OFF	ON	100% >	OFF	
25-04-2014	23:35:42	START	F2	67,9	17,2	1,5	61,1	58,1	63,7	62,1	60,2	60,6	61,9		1/2 - 1/2	65,0	18,0	ON	ON	ON	ON	ON	ON	OFF	ON	ON	100% >	OFF	
25-04-2014	23:50:42	START	F2	66,3	17,5	1,5	61,3	58,5	63,8	62,3	60,6	60,8	62,2		1/2 - 1/2	65,0	18,0	ON	ON	ON	ON	ON	ON	OFF	98	25	0% >	OFF	
26-04-2014	00:05:41	START	F2	66,6	18,0	1,4	60,8	58,0	63,1	61,7	60,1	60,5	61,9		1/2 - 1/2	65,0	18,0	ON	ON	ON	ON	ON	ON	OFF	ON	OFF	100% <	OFF	
26-04-2014	00:20:41	START	F2	66,2	18,6	1,4	60,9	58,0	62,9	61,8	60,1	60,7	62,0		1/2 - 1/2	65,0	18,0	ON	ON	ON	ON	ON	ON	OFF	ON	OFF	100% <	OFF	
26-04-2014	00:35:41	START	F2	66,1	19,1	1,4	60,9	58,0	62,9	61,8	60,2	60,8	62,1		1/2 - 1/2	65,0	18,0	ON	ON	ON	ON	ON	ON	OFF	ON	OFF	100% <	OFF	
26-04-2014	00:50:41	START	F2	65,4	19,4	1,3	61,3	58,4	63,3	62,0	60,5	61,2	62,5		1/2 - 1/2	65,0	18,0	ON	ON	ON	ON	ON	ON	OFF	ON	OFF	100% <	OFF	
26-04-2014	01:05:41	START	F2	65,5	19,7	1,3	61,1	58,3	63,1	61,9	60,3	61,0	62,3		1/2 - 1/2	65,0	18,0	ON	ON	ON	ON	ON	ON	OFF	ON	OFF	100% <	OFF	
26-04-2014	01:20:41	START	F2	65,6	19,9	1,3	61,1	58,3	63,0	61,7	60,3	61,0	62,3		1/2 - 1/2	65,0	18,0	ON	ON	ON	ON	ON	ON	OFF	ON	OFF	100% <	OFF	
26-04-2014	01:35:41	START	F2	65,7	20,0	1,3	61,0	58,2	62,9	61,6	60,2	60,9	62,3		1/2 - 1/2	65,0	18,0	ON	ON	ON	ON	ON	ON	OFF	ON	OFF	100% <	OFF	
26-04-2014	01:50:41	START	F2	64,4	20,3	1,3	61,8	59,0	63,7	62,3	60,9	61,8	63,1		1/2 - 1/2	65,0	18,0	ON	ON	ON	ON	ON	ON	OFF	ON	OFF	0% <	OFF	
26-04-2014	02:05:41	START	F2	65,3	20,4	1,3	61,5	58,9	63,6	61,7	60,8	61,5	62,8		1/2 - 1/2	65,0	18,0	ON	ON	ON	ON	ON	ON	OFF	ON	OFF	100% >	OFF	
26-04-2014	02:20:41	START	F2	65,2	20,5	1,3	61,4	59,0	63,9	60,3	61,1	61,6	62,8		1/2 - 1/2	65,0	18,0	ON	ON	ON	ON	ON	ON	OFF	ON	OFF	100% >	OFF	
26-04-2014	02:35:41	START	F2	65,4	20,4	1,3	61,5	58,9	63,8	61,3	61,0	61,5	62,7		1/2 - 1/2	65,0	18,0	ON	ON	ON	ON	ON	ON	OFF	ON	OFF	100% >	OFF	
26-04-2014	02:50:40	START	F2	65,4	20,6	1,3	61,3	58,9	63,8	60,6	60,9	61,4	62,6		1/2 - 1/2	65,0	18,0	ON	ON	ON	ON	ON	ON	OFF	ON	OFF	100% >	OFF	
26-04-2014	03:05:40	START	F2	65,0	20,6	1,3	61,5	59,1	64,0	60,6	61,1	61,6	62,7		1/2 - 1/2	65,0	18,0	ON	ON	ON	ON	ON	ON	OFF	ON	OFF	100% >	OFF	
26-04-2014	03:20:40	START	F3	66,0	20,3	1,3	60,9	58,5	63,4	60,7	60,4	60,9	62,0	A03 	1/2 - 1/2	83,0	12,0	ON	ON	ON	ON	ON	ON	ON	OFF	OFF	100% >	OFF	
26-04-2014	03:35:40	START	F3	68,6	19,0	1,4	59,4	57,1	61,8	58,6	58,9	59,4	60,6	A03 	1/2 - 1/2	83,0	12,0	ON	ON	ON	ON	ON	ON	ON	OFF	OFF	100% >	OFF	
26-04-2014	03:50:40	START	F3	72,9	16,0	1,6	57,7	55,3	59,9	57,9	57,1	57,6	58,8		1/2 - 1/2	83,0	12,0	ON	ON	ON	ON	ON	ON	OFF	ON	OFF	0% >	OFF	
26-04-2014	04:05:40	START	F3	77,2	14,8	1,8	55,8	53,5	57,8	56,0	55,2	55,8	57,0		1/2 - 1/2	83,0	12,0	ON	ON	ON	ON	ON	ON	ON	ON	OFF	100% <	OFF	
26-04-2014	04:20:40	START	F3	78,5	14,3	1,8	55,5	53,2	57,4	55,5	54,8	55,5	56,6		1/2 - 1/2	83,0	12,0	ON	ON	ON	ON	ON	ON	ON	ON	OFF	100% <	OFF	
26-04-2014	04:35:40	START	F3	77,3	14,0	1,9	55,7	53,5	57,7	55,7	55,1	55,8	56,9		1/2 - 1/2	83,0	12,0	ON	ON	ON	ON	ON	ON	ON	ON	OFF	100% <	OFF	
26-04-2014	04:50:39	START	F3	76,7	14,0	1,9	56,0	53,7	57,9	55,9	55,3	56,1	57,1		1/2 - 1/2	83,0	12,0	ON	ON	ON	ON	ON	ON	ON	ON	OFF	100% <	OFF	
26-04-2014	05:05:39	START	F3	75,8	13,9	1,9	56,1	53,9	58,1	55,9	55,4	56,4	57,3		1/2 - 1/2	83,0	12,0	ON	ON	ON	ON	ON	ON	ON	ON	OFF	100% <	OFF	
26-04-2014	05:20:39	START	F3	75,6	13,9	1,9	56,1	53,9	58,1	55,8	55,4	56,3	57,3		1/2 - 1/2	83,0	12,0	ON	ON	ON	ON	ON	ON	ON	ON	OFF	100% <	OFF	
26-04-2014	05:35:39	START	F3	75,4	13,9	1,9	56,0	54,0	58,2	54,7	55,4	56,4	57,4		1/2 - 1/2	75,0	16,0	ON	ON	ON	ON	ON	ON	ON	OFF	ON	100% <	OFF	
26-04-2014	05:50:39	START	F3	74,4	14,1	1,8	56,6	54,4	58,6	56,0	55,9	56,9	57,8		1/2 - 1/2	75,0	16,0	ON	ON	ON	ON	ON	ON	OFF	OFF	26	0% <	OFF	
26-04-2014	06:05:39	START	F3	73,2	14,4	1,8	57,3	55,0	59,3	57,2	56,6	57,5	58,5		1/2 - 1/2	75,0	16,0	ON	ON	ON	ON	ON	ON	ON	OFF	ON	100% >	OFF	
26-04-2014	06:20:39	START	F3	74,0	14,5	1,8	57,0	54,7	59,1	56,8	56,3	57,1	58,2		1/2 - 1/2	75,0	16,0	ON	ON	ON	ON	ON	ON	ON	OFF	ON	100% >	OFF	
26-04-2014	06:35:39	START	F3	74,6	14,4	1,8	56,8	54,6	59,0	56,2	56,1	57,0	58,1		1/2 - 1/2	75,0	16,0	ON	ON	ON	ON	ON	ON	ON	OFF	ON	100% >	OFF	
26-04-2014	06:50:39	START	F3	75,0	14,4	1,8	56,7	54,4	58,8	56,5	56,0	56,9	58,0		1/2 - 1/2	75,0	16,0	ON	ON	ON	ON	ON	ON	ON	OFF	ON	100% >	OFF	
26-04-2014	07:18:40	START	F3	74,2	14,9	1,7	57,2	55,1	59,6	55,6	56,7	57,6	58,7		1/2 - 1/2	75,0	16,0	ON	ON	ON	ON	ON	ON	ON	OFF	ON	100% >	OFF	
26-04-2014	07:33:39	START	F3	74,8	15,1	1,7	57,2	55,1	59,5	56,3	56,6	57,5	58,6		1/2 - 1/2	75,0	16,0	ON	ON	ON	ON	ON	ON	OFF	OFF	ON	100% >	OFF	
26-04-2014	07:48:39	START	F3	76,6	15,3	1,7	56,6	54,6	58,9	55,2	56,1	57,0	58,1		1/2 - 1/2	75,0	16,0	ON	ON	ON	ON	ON	ON	OFF	OFF	ON	100% >	OFF	
26-04-2014	08:03:39	START	F3	75,0	15,7	1,7	57,3	55,1	59,3	56,9	56,6	57,5	58,8		1/2 - 1/2	75,0	16,0	ON	ON	ON	ON	ON	ON	OFF	OFF	OFF	100% <	OFF	
26-04-2014	08:18:39	START	F3	77,7	15,5	1,7	56,2	54,1	58,2	55,2	55,5	56,5	57,7		1/2 - 1/2	75,0	18,0	ON	ON	ON	ON	ON	ON	OFF	OFF	ON	100% <	OFF	
26-04-2014	08:33:39	START	F3	74,7	16,5	1,6	57,5	55,4	59,5	56,3	56,9	57,8	59,1		1/2 - 1/2	75,0	18,0	ON	ON	ON	ON	ON	ON	OFF	OFF	ON	100% <	OFF	
26-04-2014	08:48:39	START	F3	75,2	16,7	1,6	57,5	55,4	59,4	56,8	56,8	57,9	59,1		1/2 - 1/2	75,0	18,0	ON	ON	ON	ON	ON	ON	OFF	OFF	ON	100% <	OFF	
26-04-2014	09:03:39	START	F3	75,7	16,7	1,6	57,4	55,3	59,3	56,3	56,7	57,7	59,2		1/2 - 1/2	75,0	18,0	ON	ON	ON	ON	ON	ON	OFF	OFF	ON	100% <	OFF	
26-04-2014	09:18:39	START	F3	75,9	17,1	1,5	57,1	55,3	59,2	55,1	56,7	57,7	59,1		1/2 - 1/2	75,0	18,0	ON	ON	ON	ON	ON	ON	90	OFF	ON	100% <	OFF	
26-04-2014	09:33:39	START	F3	80,8	15,9	1,6	55,3	53,6	57,4	52,9	54,9	55,9	57,4		1/2 - 1/2	80,0	18,0	ON	ON	ON	ON	ON	ON	90	OFF	ON	100% <	OFF	
26-04-2014	09:48:38	START	F3	80,0	15,7	1,7	55,7	53,9	57,9	53,5	55,3	56,3	57,6		1/2 - 1/2	80,0	18,0	ON	ON	ON	ON	ON	ON	OFF	OFF	ON	100% <	OFF	
26-04-2014	10:03:38	START	F3	80,9	15,6	1,7	56,3	54,1	58,9	55,6	55,3	56,3	57,8		1/2 - 1/2	80,0	18,0	ON	ON	ON	ON	ON	ON	OFF	OFF	ON	100% >	OFF	
26-04-2014	10:18:38	START	F3	80,9	15,7	1,7	56,6	54,4	59,7	55,7	55,6	56,5	58,1		1/2 - 1/2	80,0	18,0	ON	ON	ON	ON	ON	ON	46	OFF	ON	100% >	OFF	
26-04-2014	10:33:38	START	F3	80,3	16,0	1,6	56,9	54,7	60,1	56,2	55,9	56,7	58,3		1/2 - 1/2	80,0	18,0	ON	ON	ON	ON	ON	ON	ON	OFF	ON	100% >	OFF	
26-04-2014	10:48:38	START	F3	79,6	16,4	1,6	57,4	55,2	60,5	56,5	56,3	57,1	58,8		1/2 - 1/2	80,0	18,0	ON	ON	ON	ON	ON	ON	ON	OFF	ON	100% >	OFF	
26-04-2014	11:03:38	START	F3	80,2	16,4	1,6	57,0	55,1	60,5	54,9	56,2	56,9	58,6		1/2 - 1/2	80,0	18,0	ON	ON	ON	ON	ON	ON	OFF	OFF	ON	100% >	OFF	
26-04-2014	11:18:38	START	F3	80,1	16,8	1,5	56,8	55,3	60,6	52,9	56,3	57,1	58,7		1/2 - 1/2	80,0	18,0	ON	ON	ON	ON	ON	ON	OFF	OFF	ON	100% >	OFF	
26-04-2014	11:33:38	START	F3	79,9	17,2	1,5	57,9	55,5	60,8	58,3	56,5	57,4	59,0		1/2 - 1/2	80,0	18,0	ON	ON	ON	ON	ON	ON	OFF	OFF	ON	100% >	OFF	
26-04-2014	11:48:38	START	F3	79,8	17,4	1,5	58,0	55,6	60,8	58,3	56,7	57,5	59,2		1/2 - 1/2	80,0	18,0	ON	ON	ON	ON	ON	ON	OFF	OFF	ON	100% >	OFF	
26-04-2014	12:03:37	START	F3	80,1	17,6	1,5	57,5	55,2	60,0	57,8	56,2	57,1	58,9		1/2 - 1/2	80,0	18,0	ON	ON	ON	ON	ON	ON	OFF	OFF	OFF	100% <	OFF	
26-04-2014	12:18:37	START	F3	82,2	17,1	1,5	56,7	54,5	59,0	57,0	55,5	56,4	58,1		1/2 - 1/2	80,0	18,0	ON	ON	ON	ON	ON	ON	OFF	OFF	83	100% <	OFF	
26-04-2014	12:33:37	START	F3	80,1	17,5	1,5	57,4	55,2	59,6	57,6	56,2	57,1	58,8		1/2 - 1/2	80,0	18,0	ON	ON	ON	ON	ON	ON	OFF	OFF	ON	100% <	OFF	
26-04-2014	12:48:37	START	F3	79,6	17,7	1,5	57,6	55,4	59,8	57,8	56,5	57,5	59,0		1/2 - 1/2	80,0	18,0	ON	ON	ON	ON	ON	ON	OFF	OFF	ON	100% <	OFF	
26-04-2014	13:03:37	START	F3	80,7	17,3	1,5	57,1	55,0	59,2	57,3	56,0	56,9	58,4		1/2 - 1/2	80,0	18,0	ON	ON	ON	ON	ON	ON	OFF	OFF	ON	100% <	OFF	
26-04-2014	13:18:37	START	F3	80,0	17,6	1,5	57,4	55,2	59,4	57,6	56,2	57,3	58,7		1/2 - 1/2	80,0	18,0	ON	ON	ON	ON	ON	ON	OFF	OFF	ON	100% <	OFF	
26-04-2014	13:33:37	START	F3	80,7	17,3	1,5	57,0	54,9	59,0	57,3	55,9	57,0	58,4		1/2 - 1/2	80,0	18,0	ON	ON	ON	ON	ON	ON	OFF	OFF	ON	100% <	OFF	
26-04-2014	13:48:37	START	F3	80,0	17,5	1,5	57,3	55,2	59,2	57,5	56,1	57,3	58,7		1/2 - 1/2	80,0	18,0	ON	ON	ON	ON	ON	ON	OFF	OFF	ON	100% <	OFF	
26-04-2014	14:03:37	START	F3	80,2	17,5	1,5	57,5	55,4	59,4	57,7	56,3	57,5	58,9		1/2 - 1/2	80,0	18,0	ON	ON	ON	ON	ON	ON	OFF	OFF	OFF	100% >	OFF	
26-04-2014	14:18:36	START	F3	80,0	17,7	1,5	57,6	55,6	59,6	57,9	56,5	57,6	58,9		1/2 - 1/2	80,0	18,0	ON	ON	ON	ON	ON	ON	OFF	OFF	OFF	100% >	OFF	
26-04-2014	14:33:36	START	F3	80,3	17,8	1,5	57,6	55,5	59,7	57,9	56,4	57,5	58,9		1/2 - 1/2	80,0	18,0	ON	ON	ON	ON	ON	ON	OFF	OFF	OFF	100% >	OFF	
26-04-2014	14:48:36	START	F3	80,3	18,0	1,4	57,7	55,6	59,7	58,0	56,5	57,5	58,9		1/2 - 1/2	80,0	18,0	ON	ON	ON	ON	ON	ON	OFF	OFF	OFF	100% >	OFF	
26-04-2014	15:03:36	START	F3	80,0	18,1	1,4	57,7	55,7	59,9	58,0	56,5	57,6	59,0		1/2 - 1/2	80,0	18,0	ON	ON	ON	ON	ON	ON	OFF	OFF	OFF	100% >	OFF	
26-04-2014	15:18:36	START	F3	80,0	18,2	1,4	57,8	55,7	59,9	58,1	56,6	57,6	59,0		1/2 - 1/2	80,0	18,0	ON	ON	ON	ON	ON	ON	OFF	OFF	OFF	100% >	OFF	
26-04-2014	15:33:36	START	F3	79,3	18,1	1,4	57,9	55,9	59,9	58,3	56,7	57,8	59,0		1/2 - 1/2	80,0	18,0	ON	ON	ON	ON	ON	ON	ON	ON	OFF	100% >	OFF	
26-04-2014	15:48:36	START	F3	80,1	17,8	1,5	57,5	55,6	59,5	57,9	56,4	57,4	58,6		1/2 - 1/2	80,0	18,0	ON	ON	ON	ON	ON	ON	OFF	OFF	OFF	100% >	OFF	
26-04-2014	16:03:36	START	F3	82,0	17,1	1,5	56,5	54,6	58,5	56,7	55,4	56,4	57,5		1/2 - 1/2	80,0	18,0	ON	ON	ON	ON	ON	ON	23	OFF	ON	100% <	OFF	
26-04-2014	16:18:36	START	F3	80,4	16,9	1,5	56,9	55,0	58,9	57,2	55,8	56,8	57,9		1/2 - 1/2	80,0	18,0	ON	ON	ON	ON	ON	ON	OFF	OFF	ON	100% <	OFF	
26-04-2014	16:33:35	START	F3	79,9	16,8	1,5	57,0	55,1	59,0	57,3	56,0	57,0	58,0		1/2 - 1/2	80,0	18,0	ON	ON	ON	ON	ON	ON	OFF	OFF	ON	100% <	OFF	
26-04-2014	16:48:35	START	F3	83,5	16,0	1,6	55,7	53,9	57,5	55,9	54,7	55,7	56,6		1/2 - 1/2	80,0	18,0	ON	ON	ON	ON	ON	ON	OFF	OFF	ON	100% <	OFF	
26-04-2014	17:03:35	START	F3	79,2	16,4	1,6	57,1	55,3	59,1	57,4	56,0	57,2	58,1		1/2 - 1/2	80,0	18,0	ON	ON	ON	ON	ON	ON	36	OFF	ON	100% <	OFF	
26-04-2014	17:18:35	START	F3	80,1	16,1	1,6	56,6	54,7	58,5	56,8	55,5	56,7	57,5		1/2 - 1/2	80,0	18,0	ON	ON	ON	ON	ON	ON	OFF	OFF	ON	100% <	OFF	
26-04-2014	17:33:35	START	F3	76,1	16,4	1,6	58,0	56,0	60,0	58,1	56,9	58,1	58,9		1/2 - 1/2	75,0	16,0	ON	ON	ON	ON	ON	ON	OFF	ON	OFF	100% <	OFF	
26-04-2014	17:48:35	START	F3	74,6	16,6	1,6	58,2	56,2	60,2	58,4	57,1	58,3	59,3		1/2 - 1/2	75,0	16,0	ON	ON	ON	ON	ON	ON	OFF	ON	OFF	100% <	OFF	
26-04-2014	18:03:35	START	F3	76,9	16,6	1,6	57,4	55,4	59,4	57,6	56,4	57,6	58,5		1/2 - 1/2	75,0	16,0	ON	ON	ON	ON	ON	ON	OFF	ON	OFF	100% >	OFF	
26-04-2014	18:18:35	START	F3	75,7	16,7	1,6	57,9	55,9	60,0	58,1	56,8	58,0	59,0		1/2 - 1/2	75,0	16,0	ON	ON	ON	ON	ON	ON	73	ON	OFF	100% >	OFF	
26-04-2014	18:33:35	START	F3	76,6	16,6	1,6	57,5	55,4	59,6	57,6	56,4	57,5	58,6		1/2 - 1/2	75,0	16,0	ON	ON	ON	ON	ON	ON	OFF	ON	OFF	100% >	OFF	
26-04-2014	18:48:35	START	F3	74,6	16,8	1,5	58,2	56,2	60,3	58,4	57,1	58,3	59,3		1/2 - 1/2	75,0	16,0	ON	ON	ON	ON	ON	ON	OFF	ON	OFF	100% >	OFF	
26-04-2014	19:03:34	START	F3	76,9	16,4	1,6	57,2	55,2	59,2	57,3	56,2	57,3	58,3		1/2 - 1/2	75,0	16,0	ON	ON	ON	ON	ON	ON	OFF	ON	OFF	100% >	OFF	
26-04-2014	19:18:34	START	F3	74,5	16,7	1,6	58,1	56,1	60,2	58,2	57,1	58,2	59,3		1/2 - 1/2	75,0	16,0	ON	ON	ON	ON	ON	ON	ON	ON	OFF	100% >	OFF	
26-04-2014	19:33:34	START	F3	74,7	16,6	1,6	58,0	55,9	60,1	58,1	56,9	58,1	59,2		1/2 - 1/2	75,0	16,0	ON	ON	ON	ON	ON	ON	OFF	ON	OFF	100% >	OFF	
26-04-2014	19:48:34	START	F3	76,2	16,3	1,6	57,3	55,2	59,3	57,4	56,2	57,3	58,5		1/2 - 1/2	75,0	16,0	ON	ON	ON	ON	ON	ON	OFF	ON	OFF	100% >	OFF	
26-04-2014	20:03:34	START	F3	73,8	16,2	1,6	57,9	55,9	59,9	57,9	56,8	58,0	59,1		1/2 - 1/2	75,0	16,0	ON	ON	ON	ON	ON	ON	ON	ON	OFF	100% <	OFF	
26-04-2014	20:18:34	START	F3	78,7	15,4	1,7	55,8	53,9	57,8	55,7	54,7	56,0	57,1		1/2 - 1/2	75,0	16,0	ON	ON	ON	ON	ON	ON	OFF	63	OFF	100% <	OFF	
26-04-2014	20:33:34	START	F3	79,6	15,2	1,7	55,6	53,7	57,4	55,4	54,5	55,8	56,9		1/2 - 1/2	75,0	16,0	ON	ON	ON	ON	ON	ON	OFF	ON	ON	100% <	OFF	
26-04-2014	20:48:34	START	F3	77,6	15,4	1,7	56,3	54,4	58,2	56,1	55,1	56,5	57,7		1/2 - 1/2	75,0	16,0	ON	ON	ON	ON	ON	ON	OFF	ON	OFF	100% <	OFF	
26-04-2014	21:03:33	START	F3	75,4	15,5	1,7	57,1	55,2	59,0	56,8	55,9	57,4	58,6		1/2 - 1/2	75,0	16,0	ON	ON	ON	ON	ON	ON	OFF	41	OFF	100% <	OFF	
26-04-2014	21:18:33	START	F4	74,6	15,7	1,7	57,4	55,6	59,3	57,1	56,2	57,6	58,9		1/2 - 1/2	78,0	11,0	ON	ON	ON	ON	ON	ON	ON	65	OFF	100% <	OFF	
26-04-2014	21:33:33	START	F4	77,8	14,9	1,7	55,9	54,1	57,9	55,5	54,8	56,2	57,4		1/2 - 1/2	78,0	11,0	ON	ON	ON	ON	ON	ON	OFF	ON	OFF	100% <	OFF	
26-04-2014	21:48:33	START	F4	79,3	14,6	1,8	55,3	53,5	57,2	54,8	54,0	55,6	56,7		1/2 - 1/2	78,0	11,0	ON	ON	ON	ON	ON	ON	OFF	ON	OFF	100% <	OFF	
26-04-2014	22:03:33	START	F4	78,5	14,8	1,8	55,4	53,6	57,3	55,1	54,3	55,7	56,8		1/2 - 1/2	78,0	11,0	ON	ON	ON	ON	ON	ON	ON	ON	OFF	100% >	OFF	
26-04-2014	22:18:33	START	F4	78,2	14,7	1,8	55,6	53,8	57,6	55,3	54,5	55,8	57,0		1/2 - 1/2	78,0	11,0	ON	ON	ON	ON	ON	ON	OFF	ON	OFF	100% >	OFF	
26-04-2014	22:33:33	START	F4	78,7	14,7	1,8	55,5	53,7	57,5	55,2	54,5	55,7	56,8		1/2 - 1/2	78,0	11,0	ON	ON	ON	ON	ON	ON	OFF	ON	OFF	100% >	OFF	
26-04-2014	22:48:33	START	F4	78,5	14,7	1,8	55,6	53,7	57,6	55,3	54,5	55,7	56,9		1/2 - 1/2	78,0	11,0	ON	ON	ON	ON	ON	ON	ON	ON	OFF	100% >	OFF	
26-04-2014	23:03:33	START	F4	76,2	14,8	1,8	56,4	54,6	58,4	56,1	55,4	56,6	57,8		1/2 - 1/2	78,0	11,0	ON	ON	ON	ON	ON	ON	ON	ON	OFF	100% >	OFF	
26-04-2014	23:18:33	START	F4	78,4	14,6	1,8	55,5	53,7	57,4	55,2	54,4	55,6	56,9		1/2 - 1/2	78,0	11,0	ON	ON	ON	ON	ON	ON	ON	ON	OFF	100% >	OFF	
26-04-2014	23:33:32	START	F4	78,5	14,4	1,8	55,5	53,7	57,5	55,2	54,4	55,6	56,9		1/2 - 1/2	78,0	11,0	ON	ON	ON	ON	ON	ON	ON	ON	OFF	100% >	OFF	
26-04-2014	23:48:32	START	F4	77,8	14,5	1,8	55,8	53,9	57,8	55,4	54,7	55,9	57,1		1/2 - 1/2	78,0	11,0	ON	ON	ON	ON	ON	ON	ON	ON	OFF	100% >	OFF	
27-04-2014	00:03:32	START	F4	78,8	14,1	1,8	55,3	53,5	57,2	54,8	54,1	55,5	56,7		1/2 - 1/2	78,0	11,0	ON	ON	ON	ON	ON	ON	73	ON	OFF	100% <	OFF	
27-04-2014	00:18:32	START	F4	75,8	14,2	1,8	56,3	54,5	58,3	55,7	55,1	56,6	57,8		1/2 - 1/2	78,0	11,0	ON	ON	ON	ON	ON	ON	ON	ON	OFF	100% <	OFF	
27-04-2014	00:33:32	START	F4	78,8	14,0	1,9	54,9	53,2	56,9	54,2	53,7	55,3	56,4		1/2 - 1/2	78,0	11,0	ON	ON	ON	ON	ON	ON	50	ON	OFF	100% <	OFF	
27-04-2014	00:48:32	START	F4	75,7	14,0	1,9	56,1	54,4	58,2	55,3	54,8	56,5	57,6		1/2 - 1/2	78,0	11,0	ON	ON	ON	ON	ON	ON	ON	ON	OFF	100% <	OFF	
27-04-2014	01:03:32	START	F4	77,5	14,0	1,9	55,2	53,5	57,2	54,4	53,9	55,6	56,7		1/2 - 1/2	78,0	11,0	ON	ON	ON	ON	ON	ON	ON	ON	OFF	100% <	OFF	
27-04-2014	01:18:32	START	F4	75,6	14,1	1,8	55,9	54,3	58,0	55,1	54,6	56,4	57,5		1/2 - 1/2	78,0	11,0	ON	ON	ON	ON	ON	ON	ON	ON	OFF	100% <	OFF	
27-04-2014	01:33:32	START	F4	76,0	13,8	1,9	55,7	54,2	57,8	54,7	54,3	56,2	57,3		1/2 - 1/2	78,0	11,0	ON	ON	ON	ON	ON	ON	96	ON	OFF	100% <	OFF	
27-04-2014	01:48:31	START	F4	77,4	13,7	1,9	55,2	53,6	57,2	54,3	53,8	55,6	56,7		1/2 - 1/2	78,0	11,0	ON	ON	ON	ON	ON	ON	3	ON	OFF	100% <	OFF	
27-04-2014	02:03:31	START	F4	77,6	14,2	1,8	54,9	53,4	57,0	54,1	53,6	55,3	56,4		1/2 - 1/2	78,0	11,0	ON	ON	ON	ON	ON	ON	ON	ON	OFF	100% >	OFF	
27-04-2014	02:18:31	START	F4	78,0	13,9	1,9	54,8	53,2	56,8	54,0	53,5	55,1	56,2		1/2 - 1/2	78,0	11,0	ON	ON	ON	ON	ON	ON	ON	ON	OFF	100% >	OFF	
27-04-2014	02:33:31	START	F4	77,7	13,9	1,9	54,9	53,3	57,1	54,2	53,7	55,2	56,3		1/2 - 1/2	78,0	11,0	ON	ON	ON	ON	ON	ON	ON	ON	OFF	100% >	OFF	
27-04-2014	02:48:31	START	F4	77,5	13,9	1,9	54,9	53,3	57,1	54,3	53,6	55,2	56,4		1/2 - 1/2	78,0	11,0	ON	ON	ON	ON	ON	ON	ON	ON	OFF	100% >	OFF	
27-04-2014	03:03:31	START	F4	77,4	13,9	1,9	55,0	53,4	57,2	54,3	53,8	55,2	56,4		1/2 - 1/2	78,0	11,0	ON	ON	ON	ON	ON	ON	ON	ON	OFF	100% >	OFF	
27-04-2014	03:18:31	START	F4	77,1	13,9	1,9	55,1	53,5	57,3	54,4	53,9	55,4	56,5		1/2 - 1/2	78,0	11,0	ON	ON	ON	ON	ON	ON	ON	ON	OFF	100% >	OFF	
27-04-2014	03:33:31	START	F4	78,0	13,8	1,9	54,9	53,2	57,1	54,2	53,6	55,1	56,2		1/2 - 1/2	78,0	11,0	ON	ON	ON	ON	ON	ON	ON	ON	OFF	100% >	OFF	
27-04-2014	03:48:31	START	F4	77,8	13,9	1,9	54,9	53,3	57,2	54,3	53,7	55,1	56,3		1/2 - 1/2	78,0	11,0	ON	ON	ON	ON	ON	ON	OFF	ON	OFF	100% >	OFF	
27-04-2014	04:03:30	START	F4	80,2	13,7	1,9	54,3	52,7	56,5	53,5	53,0	54,5	55,6		1/2 - 1/2	78,0	11,0	ON	ON	ON	ON	ON	ON	OFF	ON	OFF	100% <	OFF	
27-04-2014	04:18:30	START	F4	78,1	13,8	1,9	54,8	53,3	57,0	54,0	53,5	55,1	56,3		1/2 - 1/2	78,0	11,0	ON	ON	ON	ON	ON	ON	ON	ON	OFF	100% <	OFF	
27-04-2014	04:33:30	START	F4	76,8	13,9	1,9	55,3	53,8	57,4	54,4	53,9	55,7	56,7		1/2 - 1/2	78,0	11,0	ON	ON	ON	ON	ON	ON	ON	ON	OFF	100% <	OFF	
27-04-2014	04:48:30	START	F4	76,6	13,8	1,9	55,2	53,8	57,4	54,3	53,8	55,7	56,6		1/2 - 1/2	78,0	11,0	ON	ON	ON	ON	ON	ON	ON	ON	OFF	100% <	OFF	
27-04-2014	05:03:30	START	F4	76,6	13,8	1,9	55,3	53,9	57,5	54,3	53,8	55,7	56,6		1/2 - 1/2	78,0	11,0	ON	ON	ON	ON	ON	ON	ON	ON	OFF	100% <	OFF	
27-04-2014	05:18:30	START	F4	76,2	13,8	1,9	55,3	54,0	57,6	54,4	53,8	55,8	56,7		1/2 - 1/2	78,0	11,0	ON	ON	ON	ON	ON	ON	ON	ON	OFF	100% <	OFF	
27-04-2014	05:33:30	START	F4	75,3	13,6	1,9	55,6	54,4	57,9	54,7	54,0	56,1	57,0		1/2 - 1/2	78,0	11,0	ON	ON	ON	ON	ON	ON	ON	ON	OFF	100% <	OFF	
27-04-2014	05:48:30	START	F4	76,9	13,6	1,9	55,0	53,8	57,3	54,1	53,4	55,5	56,3		1/2 - 1/2	78,0	11,0	ON	ON	ON	ON	ON	ON	53	ON	OFF	100% <	OFF	
27-04-2014	06:03:30	START	F4	78,3	13,9	1,9	54,3	53,1	56,6	53,6	52,8	54,6	55,5		1/2 - 1/2	78,0	11,0	ON	ON	ON	ON	ON	ON	ON	ON	OFF	100% >	OFF	
27-04-2014	06:18:29	START	F4	78,0	13,9	1,9	54,5	53,2	56,8	53,9	53,1	54,8	55,7		1/2 - 1/2	78,0	11,0	ON	ON	ON	ON	ON	ON	ON	ON	OFF	100% >	OFF	
27-04-2014	06:33:29	START	F4	76,0	14,0	1,9	55,4	54,1	57,7	54,8	53,9	55,6	56,5		1/2 - 1/2	78,0	11,0	ON	ON	ON	ON	ON	ON	ON	ON	OFF	100% >	OFF	
27-04-2014	06:48:29	START	F4	78,8	14,0	1,9	54,4	53,0	56,7	54,2	53,0	54,5	55,5		1/2 - 1/2	78,0	11,0	ON	ON	ON	ON	ON	ON	OFF	ON	OFF	100% >	OFF	
27-04-2014	07:03:29	START	F4	79,1	14,1	1,8	54,7	53,2	56,8	54,5	53,2	54,7	55,8		1/2 - 1/2	78,0	15,0	ON	ON	ON	ON	ON	ON	OFF	OFF	ON	100% >	OFF	
27-04-2014	07:18:29	START	F4	78,2	14,3	1,8	55,1	53,6	57,3	55,0	53,7	55,2	56,2		1/2 - 1/2	78,0	15,0	ON	ON	ON	ON	ON	ON	OFF	OFF	ON	100% >	OFF	
27-04-2014	07:33:29	START	F4	76,8	14,5	1,8	55,9	54,4	58,1	55,9	54,5	55,9	57,0		1/2 - 1/2	78,0	15,0	ON	ON	ON	ON	ON	ON	ON	OFF	ON	100% >	OFF	
27-04-2014	07:48:29	START	F4	77,1	14,6	1,8	55,8	54,3	58,0	55,8	54,5	55,8	56,9		1/2 - 1/2	78,0	15,0	ON	ON	ON	ON	ON	ON	ON	OFF	ON	100% >	OFF	
27-04-2014	08:03:29	START	F4	80,9	14,3	1,8	54,6	53,2	56,7	54,5	53,2	54,6	55,6		1/2 - 1/2	78,0	15,0	ON	ON	ON	ON	ON	ON	OFF	OFF	ON	100% <	OFF	
27-04-2014	08:18:29	START	F4	79,1	14,1	1,8	55,2	53,9	57,3	55,0	53,8	55,3	56,3		1/2 - 1/2	78,0	15,0	ON	ON	ON	ON	ON	ON	OFF	OFF	ON	100% <	OFF	
27-04-2014	08:33:28	START	F4	77,9	14,4	1,8	55,6	54,4	57,7	55,4	54,1	55,6	56,7		1/2 - 1/2	78,0	15,0	ON	ON	ON	ON	ON	ON	ON	OFF	ON	100% <	OFF	
27-04-2014	08:48:28	START	F4	80,9	14,1	1,8	54,5	53,3	56,6	54,2	53,0	54,6	55,6		1/2 - 1/2	78,0	15,0	ON	ON	ON	ON	ON	ON	OFF	OFF	ON	100% <	OFF	
27-04-2014	09:03:28	START	F4	76,9	14,3	1,8	56,0	54,8	58,2	55,7	54,4	56,1	57,1		1/2 - 1/2	78,0	15,0	ON	ON	ON	ON	ON	ON	73	OFF	ON	100% <	OFF	
27-04-2014	09:18:28	START	F4	81,2	14,2	1,8	54,4	53,3	56,6	54,1	52,8	54,5	55,4		1/2 - 1/2	78,0	15,0	ON	ON	ON	ON	ON	ON	OFF	OFF	ON	100% <	OFF	
27-04-2014	09:33:28	START	F4	77,3	14,2	1,8	55,8	54,6	57,9	55,4	54,1	55,9	56,9		1/2 - 1/2	78,0	15,0	ON	ON	ON	ON	ON	ON	30	OFF	ON	100% <	OFF	
27-04-2014	09:48:28	START	F4	80,8	14,2	1,8	54,4	53,3	56,6	54,1	52,8	54,6	55,5		1/2 - 1/2	78,0	15,0	ON	ON	ON	ON	ON	ON	OFF	OFF	ON	100% <	OFF	
27-04-2014	10:03:28	START	F4	78,9	14,5	1,8	55,1	53,9	57,3	54,8	53,4	55,1	56,1		1/2 - 1/2	78,0	15,0	ON	ON	ON	ON	ON	ON	OFF	OFF	OFF	100% >	OFF	
27-04-2014	10:18:28	START	F4	78,7	14,4	1,8	55,2	53,9	57,4	55,0	53,6	55,2	56,1		1/2 - 1/2	78,0	15,0	ON	ON	ON	ON	ON	ON	33	OFF	OFF	100% >	OFF	
27-04-2014	10:33:28	START	F4	78,9	14,5	1,8	55,2	54,0	57,4	55,1	53,6	55,2	56,1		1/2 - 1/2	78,0	15,0	ON	ON	ON	ON	ON	ON	OFF	OFF	OFF	100% >	OFF	
27-04-2014	10:48:27	START	F4	78,5	14,6	1,8	55,5	54,2	57,7	55,4	53,9	55,4	56,5		1/2 - 1/2	78,0	15,0	ON	ON	ON	ON	ON	ON	OFF	OFF	OFF	100% >	OFF	
27-04-2014	11:03:27	START	F4	78,5	14,6	1,8	55,4	54,1	57,6	55,4	53,8	55,4	56,3		1/2 - 1/2	78,0	15,0	ON	ON	ON	ON	ON	ON	OFF	OFF	OFF	100% >	OFF	
27-04-2014	11:18:27	START	F4	78,1	14,6	1,8	55,4	54,2	57,6	55,4	53,9	55,4	56,4		1/2 - 1/2	78,0	15,0	ON	ON	ON	ON	ON	ON	OFF	OFF	OFF	100% >	OFF	
27-04-2014	11:33:27	START	F4	78,5	14,5	1,8	55,6	54,3	57,8	55,5	54,1	55,5	56,5		1/2 - 1/2	78,0	15,0	ON	ON	ON	ON	ON	ON	OFF	OFF	OFF	100% >	OFF	
27-04-2014	11:48:27	START	F4	79,1	14,5	1,8	55,5	54,2	57,7	55,4	53,9	55,4	56,4		1/2 - 1/2	78,0	15,0	ON	ON	ON	ON	ON	ON	OFF	OFF	OFF	100% >	OFF	
27-04-2014	12:03:27	START	F4	78,6	14,5	1,8	55,4	54,2	57,7	55,2	53,8	55,4	56,3		1/2 - 1/2	78,0	15,0	ON	ON	ON	ON	ON	ON	76	OFF	OFF	100% <	OFF	
27-04-2014	12:18:27	START	F4	76,4	14,4	1,8	56,0	54,9	58,4	55,8	54,4	56,1	56,9		1/2 - 1/2	78,0	15,0	ON	ON	ON	ON	ON	ON	ON	OFF	OFF	100% <	OFF	
27-04-2014	12:33:27	START	F4	79,0	14,2	1,8	55,0	53,9	57,3	54,7	53,4	55,1	55,8		1/2 - 1/2	78,0	15,0	ON	ON	ON	ON	ON	ON	20	OFF	OFF	100% <	OFF	
27-04-2014	12:48:27	START	F4	77,3	14,2	1,8	55,5	54,5	57,9	55,2	53,9	55,6	56,3		1/2 - 1/2	78,0	15,0	ON	ON	ON	ON	ON	ON	16	OFF	OFF	100% <	OFF	
27-04-2014	13:03:27	START	F4	76,0	14,3	1,8	56,1	55,1	58,5	55,7	54,3	56,2	56,8		1/2 - 1/2	78,0	15,0	ON	ON	ON	ON	ON	ON	ON	OFF	ON	100% <	OFF	
27-04-2014	13:18:26	START	F4	76,6	14,2	1,8	55,6	54,6	58,0	55,3	53,9	55,8	56,4		1/2 - 1/2	78,0	15,0	ON	ON	ON	ON	ON	ON	73	OFF	ON	100% <	OFF	
27-04-2014	13:33:26	START	F4	78,4	14,0	1,9	54,9	53,9	57,2	54,5	53,2	55,1	55,5		1/2 - 1/2	78,0	15,0	ON	ON	ON	ON	ON	ON	ON	OFF	ON	100% <	OFF	
27-04-2014	13:48:26	START	F4	76,6	14,2	1,8	55,5	54,5	58,0	55,2	53,8	55,8	56,1		1/2 - 1/2	78,0	15,0	ON	ON	ON	ON	ON	ON	ON	OFF	ON	100% <	OFF	
27-04-2014	14:03:26	START	F4	74,3	14,5	1,8	56,5	55,5	58,9	56,2	54,7	56,7	57,2		1/2 - 1/2	78,0	15,0	ON	ON	ON	ON	ON	ON	ON	OFF	ON	100% >	OFF	
27-04-2014	14:18:26	START	F4	74,1	14,5	1,8	56,4	55,4	58,9	56,2	54,7	56,6	57,1		1/2 - 1/2	78,0	15,0	ON	ON	ON	ON	ON	ON	ON	OFF	ON	100% >	OFF	
27-04-2014	14:33:26	START	F4	73,8	14,4	1,8	56,5	55,4	59,0	56,3	54,8	56,7	57,2		1/2 - 1/2	78,0	15,0	ON	ON	ON	ON	ON	ON	ON	OFF	ON	100% >	OFF	
27-04-2014	14:48:26	START	F4	74,6	14,4	1,8	56,1	54,9	58,6	56,0	54,4	56,3	56,8		1/2 - 1/2	78,0	15,0	ON	ON	ON	ON	ON	ON	ON	OFF	ON	100% >	OFF	
27-04-2014	15:03:26	START	F4	76,3	14,2	1,8	55,4	54,3	57,8	55,3	53,8	55,6	56,1		1/2 - 1/2	78,0	15,0	ON	ON	ON	ON	ON	ON	ON	OFF	ON	100% >	OFF	
27-04-2014	15:26:43	START	F5	77,6	14,0	1,9	54,8	53,6	57,3	54,7	53,2	55,0	55,4		1/2 - 1/2	80,0	10,0	ON	ON	ON	ON	ON	ON	ON	ON	OFF	100% >	OFF	
27-04-2014	15:41:43	START	F5	78,1	13,9	1,9	54,6	53,4	57,1	54,5	53,1	54,8	55,1		1/2 - 1/2	80,0	10,0	ON	ON	ON	ON	ON	ON	ON	ON	OFF	100% >	OFF	
27-04-2014	15:56:43	START	F5	77,7	13,7	1,9	54,8	53,7	57,3	54,6	53,2	55,0	55,3		1/2 - 1/2	80,0	10,0	ON	ON	ON	ON	ON	ON	ON	ON	OFF	100% <	OFF	
27-04-2014	16:11:43	START	F5	79,8	13,5	1,9	53,9	52,9	56,4	53,6	52,3	54,2	54,4		1/2 - 1/2	80,0	10,0	ON	ON	ON	ON	ON	ON	ON	ON	OFF	100% <	OFF	
27-04-2014	16:26:43	START	F5	80,3	13,4	1,9	53,7	52,8	56,2	53,3	52,1	53,9	54,1		1/2 - 1/2	80,0	10,0	ON	ON	ON	ON	ON	ON	OFF	ON	OFF	100% <	OFF	
27-04-2014	16:41:43	START	F5	81,1	13,3	2,0	53,3	52,4	55,8	52,9	51,7	53,6	53,8		1/2 - 1/2	80,0	10,0	ON	ON	ON	ON	ON	ON	OFF	ON	OFF	100% <	OFF	
27-04-2014	16:56:43	START	F5	79,3	13,4	1,9	53,9	53,0	56,4	53,4	52,2	54,2	54,3		1/2 - 1/2	80,0	10,0	ON	ON	ON	ON	ON	ON	ON	ON	OFF	100% <	OFF	
27-04-2014	17:11:43	START	F5	77,5	13,6	1,9	54,5	53,6	56,9	54,0	52,8	54,8	54,9		1/2 - 1/2	80,0	10,0	ON	ON	ON	ON	ON	ON	ON	ON	OFF	100% <	OFF	
27-04-2014	17:26:43	START	F5	76,8	13,6	1,9	54,9	54,1	57,4	54,4	53,2	55,2	55,3		1/2 - 1/2	80,0	10,0	ON	ON	ON	ON	ON	ON	ON	ON	OFF	100% <	OFF	
27-04-2014	17:41:42	START	F5	77,9	13,4	1,9	54,4	53,6	56,9	53,8	52,7	54,8	55,0		1/2 - 1/2	80,0	14,0	ON	ON	ON	ON	ON	ON	76	OFF	OFF	100% <	OFF	
27-04-2014	17:56:42	START	F5	78,8	13,5	1,9	53,9	53,1	56,3	53,2	52,2	54,2	54,4		1/2 - 1/2	80,0	14,0	ON	ON	ON	ON	ON	ON	ON	OFF	OFF	100% >	OFF	
27-04-2014	18:11:42	START	F5	80,1	13,2	2,0	53,2	52,3	55,7	52,8	51,6	53,5	53,8		1/2 - 1/2	80,0	14,0	ON	ON	ON	ON	ON	ON	ON	OFF	OFF	100% >	OFF	
27-04-2014	18:26:42	START	F5	80,8	13,2	2,0	52,9	52,0	55,4	51,9	51,3	53,3	53,6		1/2 - 1/2	83,0	14,0	ON	ON	ON	ON	ON	ON	ON	OFF	OFF	100% >	OFF	
27-04-2014	18:41:42	START	F5	81,9	13,1	2,0	52,7	51,6	55,1	52,4	51,1	53,0	53,3		1/2 - 1/2	83,0	14,0	ON	ON	ON	ON	ON	ON	ON	OFF	ON	100% >	OFF	
27-04-2014	18:56:42	START	F5	81,7	13,1	2,0	52,8	51,6	55,2	52,4	51,2	53,1	53,4		1/2 - 1/2	83,0	14,0	ON	ON	ON	ON	ON	ON	ON	OFF	ON	100% >	OFF	
27-04-2014	19:11:42	START	F5	81,7	13,0	2,0	52,8	51,6	55,1	52,4	51,2	53,0	53,5		1/2 - 1/2	83,0	14,0	ON	ON	ON	ON	ON	ON	ON	OFF	ON	100% >	OFF	
27-04-2014	19:26:42	START	F5	81,1	13,1	2,0	53,1	51,8	55,5	52,8	51,4	53,3	53,9		1/2 - 1/2	83,0	14,0	ON	ON	ON	ON	ON	ON	ON	OFF	ON	100% >	OFF	
27-04-2014	19:41:42	START	F5	80,8	13,2	2,0	53,2	52,0	55,6	52,9	51,5	53,4	53,9		1/2 - 1/2	83,0	14,0	ON	ON	ON	ON	ON	ON	ON	OFF	ON	100% >	OFF	
27-04-2014	19:56:42	START	F5	81,0	13,1	2,0	53,6	52,5	56,0	53,2	51,9	53,8	54,3		1/2 - 1/2	83,0	14,0	ON	ON	ON	ON	ON	ON	ON	OFF	ON	100% <	OFF	
27-04-2014	20:11:42	START	F5	82,9	12,9	2,0	52,8	51,9	55,3	52,4	51,1	53,1	53,5		1/2 - 1/2	83,0	14,0	ON	ON	ON	ON	ON	ON	ON	OFF	ON	100% <	OFF	
27-04-2014	20:26:41	START	F5	82,3	12,9	2,0	53,0	52,1	55,4	52,5	51,2	53,2	53,6		1/2 - 1/2	83,0	14,0	ON	ON	ON	ON	ON	ON	OFF	OFF	ON	100% <	OFF	
27-04-2014	20:41:41	START	F5	81,3	13,0	2,0	53,2	52,4	55,7	52,7	51,4	53,5	53,8		1/2 - 1/2	85,0	14,0	ON	ON	ON	ON	ON	ON	ON	OFF	ON	100% <	OFF	
27-04-2014	20:56:41	START	F5	82,6	12,7	2,0	52,5	51,9	55,1	51,3	51,0	53,0	53,2		1/2 - 1/2	85,0	14,0	ON	ON	ON	ON	ON	ON	ON	OFF	ON	100% <	OFF	
27-04-2014	21:11:41	START	F5	81,4	12,8	2,0	53,0	52,4	55,5	52,5	51,3	53,2	53,5		1/2 - 1/2	85,0	14,0	ON	ON	ON	ON	ON	ON	ON	OFF	ON	100% <	OFF	
27-04-2014	21:26:41	START	F5	82,0	12,7	2,0	52,7	52,1	55,3	52,1	50,9	53,0	53,3		1/2 - 1/2	85,0	14,0	ON	ON	ON	ON	ON	ON	ON	OFF	ON	100% <	OFF	
27-04-2014	21:41:41	START	F5	80,3	12,8	2,0	53,2	52,6	55,8	52,6	51,4	53,6	53,7		1/2 - 1/2	85,0	14,0	ON	ON	ON	ON	ON	ON	ON	OFF	ON	100% <	OFF	
27-04-2014	21:56:41	START	F5	75,6	13,3	2,0	54,7	54,0	57,3	54,1	52,8	54,9	55,3		1/2 - 1/2	85,0	14,0	ON	ON	ON	ON	ON	ON	ON	OFF	ON	100% >	OFF	
27-04-2014	22:11:41	START	F5	77,0	13,1	2,0	53,6	53,2	56,6	50,7	52,2	54,3	54,6		1/2 - 1/2	85,0	14,0	ON	ON	ON	ON	ON	ON	ON	OFF	ON	100% >	OFF	
27-04-2014	22:26:41	START	F5	77,5	13,0	2,0	53,0	53,0	56,4	48,3	52,0	54,1	54,5		1/2 - 1/2	85,0	14,0	ON	ON	ON	ON	ON	ON	ON	OFF	ON	100% >	OFF	
27-04-2014	22:41:41	START	F5	79,1	12,7	2,0	53,1	52,4	55,8	51,4	51,5	53,6	54,0		1/2 - 1/2	85,0	14,0	ON	ON	ON	ON	ON	ON	ON	OFF	ON	100% >	OFF	
27-04-2014	22:56:40	START	F5	80,5	11,8	2,2	52,5	51,7	55,3	50,7	51,0	53,0	53,4		1/2 - 1/2	85,0	14,0	ON	ON	ON	ON	ON	ON	ON	OFF	ON	100% >	OFF	
27-04-2014	23:11:40	START	F5	80,4	11,4	2,3	52,6	51,9	55,4	51,0	51,1	53,1	53,5		1/2 - 1/2	85,0	14,0	ON	ON	ON	ON	ON	ON	ON	OFF	ON	100% >	OFF	
27-04-2014	23:26:40	START	F5	80,1	11,2	2,3	52,7	51,9	55,4	51,1	51,2	53,1	53,6		1/2 - 1/2	85,0	14,0	ON	ON	ON	ON	ON	ON	ON	OFF	ON	100% >	OFF	
27-04-2014	23:41:40	START	F5	79,8	11,2	2,3	52,8	52,0	55,6	51,2	51,3	53,3	53,8		1/2 - 1/2	85,0	14,0	ON	ON	ON	ON	ON	ON	ON	OFF	ON	100% >	OFF	
27-04-2014	23:56:40	START	F5	83,8	10,7	2,4	52,0	51,4	54,8	50,3	50,5	52,4	53,0		1/2 - 1/2	85,0	14,0	ON	ON	ON	ON	ON	ON	ON	OFF	ON	100% <	OFF	
28-04-2014	00:11:40	START	F5	82,4	10,2	2,5	52,3	51,8	55,2	50,5	50,7	52,8	53,1	A01 	1/2 - 1/2	85,0	14,0	ON	ON	ON	ON	ON	ON	OFF	OFF	ON	100% <	OFF	
28-04-2014	00:26:40	START	F5	81,7	10,2	2,5	52,6	52,2	55,4	50,8	51,0	53,0	53,4	A01 	1/2 - 1/2	85,0	14,0	ON	ON	ON	ON	ON	ON	OFF	OFF	ON	100% <	OFF	
28-04-2014	00:41:40	START	F5	83,1	10,2	2,5	52,0	51,6	54,8	50,4	50,4	52,4	52,7		1/2 - 1/2	85,0	14,0	ON	ON	ON	ON	ON	ON	ON	OFF	ON	100% <	OFF	
28-04-2014	00:56:40	START	F5	82,0	10,3	2,5	52,3	52,0	55,0	50,7	50,6	52,6	53,0		1/2 - 1/2	85,0	14,0	ON	ON	ON	ON	ON	ON	ON	OFF	ON	100% <	OFF	
28-04-2014	01:11:40	START	F5	81,7	10,3	2,5	52,3	52,0	55,1	50,6	50,6	52,7	53,0		1/2 - 1/2	85,0	14,0	ON	ON	ON	ON	ON	ON	ON	OFF	ON	100% <	OFF	
28-04-2014	01:26:39	START	F5	81,9	10,2	2,5	52,1	51,9	55,0	50,5	50,4	52,5	52,8		1/2 - 1/2	85,0	14,0	ON	ON	ON	ON	ON	ON	ON	OFF	ON	100% <	OFF	
28-04-2014	01:41:39	START	F5	81,2	10,2	2,5	52,4	52,2	55,2	50,7	50,6	52,7	53,0	A01 	1/2 - 1/2	85,0	14,0	ON	ON	ON	ON	ON	ON	36	OFF	ON	100% <	OFF	
28-04-2014	01:56:39	START	F5	74,7	11,0	2,4	54,4	54,2	57,3	52,8	52,5	54,7	55,1	A03 	1/2 - 1/2	85,0	14,0	ON	ON	ON	ON	ON	ON	ON	OFF	ON	100% >	OFF	
28-04-2014	02:11:39	START	F5	75,4	10,9	2,4	53,9	53,5	56,8	52,4	52,1	54,3	54,7		1/2 - 1/2	85,0	14,0	ON	ON	ON	ON	ON	ON	ON	OFF	ON	100% >	OFF	
28-04-2014	02:26:39	START	F5	76,9	10,8	2,4	53,3	52,8	56,1	51,8	51,5	53,6	54,1		1/2 - 1/2	85,0	14,0	ON	ON	ON	ON	ON	ON	ON	OFF	ON	100% >	OFF	
28-04-2014	02:41:39	START	F5	77,0	10,7	2,4	53,3	52,7	56,1	51,9	51,5	53,6	54,2		1/2 - 1/2	85,0	14,0	ON	ON	ON	ON	ON	ON	ON	OFF	ON	100% >	OFF	
28-04-2014	02:56:39	START	F5	76,3	10,7	2,4	53,5	52,8	56,4	52,1	51,8	53,9	54,4		1/2 - 1/2	85,0	14,0	ON	ON	ON	ON	ON	ON	ON	OFF	ON	100% >	OFF	
28-04-2014	03:11:39	START	F5	75,1	10,9	2,4	54,2	53,6	57,1	52,7	52,3	54,5	55,0		1/2 - 1/2	85,0	14,0	ON	ON	ON	ON	ON	ON	ON	OFF	ON	100% >	OFF	
28-04-2014	03:26:39	START	F5	75,3	11,0	2,4	54,1	53,5	56,9	52,7	52,3	54,4	54,9		1/2 - 1/2	85,0	14,0	ON	ON	ON	ON	ON	ON	ON	OFF	ON	100% >	OFF	
28-04-2014	03:41:39	START	F5	74,8	11,0	2,4	54,1	53,5	57,1	52,8	52,3	54,4	55,0		1/2 - 1/2	85,0	14,0	ON	ON	ON	ON	ON	ON	ON	OFF	ON	100% >	OFF	
28-04-2014	03:56:38	START	F5	78,5	10,4	2,5	53,1	52,6	56,0	51,7	51,4	53,4	53,9		1/2 - 1/2	85,0	14,0	ON	ON	ON	ON	ON	ON	ON	OFF	ON	100% <	OFF	
28-04-2014	04:11:38	START	F5	76,3	10,6	2,5	53,7	53,4	56,7	52,3	51,8	54,0	54,4		1/2 - 1/2	85,0	14,0	ON	ON	ON	ON	ON	ON	ON	OFF	ON	100% <	OFF	
28-04-2014	04:26:38	START	F5	75,8	10,6	2,5	53,9	53,7	56,9	52,4	52,1	54,2	54,6		1/2 - 1/2	85,0	14,0	ON	ON	ON	ON	ON	ON	ON	OFF	ON	100% <	OFF	
28-04-2014	04:41:38	START	F5	76,4	10,5	2,5	53,5	53,3	56,5	52,0	51,5	53,8	54,2		1/2 - 1/2	85,0	14,0	ON	ON	ON	ON	ON	ON	ON	OFF	ON	100% <	OFF	
28-04-2014	04:56:38	START	F5	68,7	11,1	2,3	56,8	56,7	60,1	55,2	54,7	57,1	57,4	A03 	1/2 - 1/2	85,0	14,0	ON	ON	ON	ON	ON	ON	ON	OFF	ON	100% <	OFF	
28-04-2014	05:11:38	START	F5	77,3	10,2	2,5	53,1	53,0	56,1	51,6	51,1	53,4	53,6		1/2 - 1/2	85,0	14,0	ON	ON	ON	ON	ON	ON	ON	OFF	ON	100% <	OFF	
28-04-2014	05:26:38	START	F5	73,8	10,7	2,4	54,2	54,1	57,4	52,7	52,1	54,5	54,8	A03 	1/2 - 1/2	85,0	14,0	ON	ON	ON	ON	ON	ON	ON	OFF	ON	100% <	OFF	
28-04-2014	05:41:38	START	F5	76,2	10,2	2,5	53,2	53,2	56,3	51,7	51,2	53,6	53,7		1/2 - 1/2	85,0	14,0	ON	ON	ON	ON	ON	ON	ON	OFF	ON	100% <	OFF	
28-04-2014	05:56:38	START	F5	70,2	11,3	2,3	55,7	55,6	58,8	54,2	53,4	56,0	56,2	A03 	1/2 - 1/2	85,0	14,0	ON	ON	ON	ON	ON	ON	ON	OFF	ON	100% >	OFF	
28-04-2014	06:11:38	START	F5	71,8	11,1	2,3	54,9	54,6	58,1	53,5	52,7	55,1	55,5	A03 	1/2 - 1/2	85,0	14,0	ON	ON	ON	ON	ON	ON	ON	OFF	ON	100% >	OFF	
28-04-2014	06:26:37	START	F5	72,4	11,0	2,4	54,5	54,1	57,6	53,2	52,4	54,8	55,1	A03 	1/2 - 1/2	85,0	14,0	ON	ON	ON	ON	ON	ON	ON	OFF	ON	100% >	OFF	
28-04-2014	06:41:37	START	F5	72,2	11,0	2,4	54,6	54,2	57,6	53,1	52,5	54,9	55,3		1/2 - 1/2	80,0	14,0	ON	ON	ON	ON	ON	ON	ON	OFF	ON	100% >	OFF	
28-04-2014	06:56:37	START	F5	72,4	11,0	2,4	54,6	54,2	57,7	53,3	52,5	54,9	55,3		1/2 - 1/2	80,0	14,0	ON	ON	ON	ON	ON	ON	ON	OFF	ON	100% >	OFF	
28-04-2014	07:11:37	START	F5	72,2	11,0	2,4	54,7	54,2	57,8	53,3	52,6	55,0	55,4		1/2 - 1/2	80,0	14,0	ON	ON	ON	ON	ON	ON	ON	OFF	ON	100% >	OFF	
28-04-2014	07:26:37	START	F5	71,9	11,0	2,4	54,8	54,4	58,0	53,3	52,8	55,1	55,6		1/2 - 1/2	80,0	14,0	ON	ON	ON	ON	ON	ON	ON	OFF	ON	100% >	OFF	
28-04-2014	07:41:37	START	F5	71,5	11,2	2,3	54,3	54,6	58,2	49,2	52,9	55,3	55,8		1/2 - 1/2	80,0	14,0	ON	ON	ON	ON	ON	ON	ON	OFF	ON	100% >	OFF	
28-04-2014	07:56:37	START	F5	75,0	10,6	2,5	53,4	53,3	56,9	50,1	51,7	54,0	54,4		1/2 - 1/2	80,0	14,0	ON	ON	ON	ON	ON	ON	ON	OFF	ON	100% <	OFF	
28-04-2014	07:11:23	START	F5	76,1	10,2	2,5	53,0	53,0	56,3	50,4	51,1	53,4	53,8		1/2 - 1/2	80,0	14,0	ON	ON	ON	ON	ON	ON	ON	OFF	ON	100% <	OFF	
28-04-2014	07:26:22	START	F5	75,8	10,4	2,5	53,3	53,1	56,4	52,3	51,1	53,5	53,8		1/2 - 1/2	80,0	14,0	ON	ON	ON	ON	ON	ON	ON	OFF	ON	100% <	OFF	
28-04-2014	07:41:22	START	F5	74,5	10,5	2,5	53,7	53,6	56,8	52,6	51,5	53,9	54,1		1/2 - 1/2	80,0	14,0	ON	ON	ON	ON	ON	ON	ON	OFF	ON	100% <	OFF	
28-04-2014	07:56:22	START	F5	74,6	10,4	2,5	53,6	53,5	56,7	52,4	51,3	53,7	54,0		1/2 - 1/2	80,0	14,0	ON	ON	ON	ON	ON	ON	ON	OFF	ON	100% <	OFF	
28-04-2014	08:23:55	START	F6	73,8	10,0	2,6	53,7	53,7	56,9	52,5	51,4	53,9	54,0		1/2 - 1/2	82,0	8,0	ON	ON	ON	ON	ON	ON	ON	ON	OFF	100% <	OFF	
28-04-2014	08:38:55	START	F6	72,9	9,9	2,6	53,9	54,0	57,1	52,7	51,5	54,2	54,1		1/2 - 1/2	82,0	8,0	ON	ON	ON	ON	ON	ON	ON	ON	OFF	100% <	OFF	
28-04-2014	08:53:55	START	F6	67,9	10,6	2,5	56,0	56,0	59,3	54,9	53,6	56,2	56,2		1/2 - 1/2	70,0	8,0	ON	ON	ON	ON	ON	ON	ON	ON	OFF	100% >	OFF	
28-04-2014	09:08:55	START	F6	69,1	10,6	2,5	55,1	55,1	58,4	54,1	52,8	55,3	55,4		1/2 - 1/2	70,0	8,0	ON	ON	ON	ON	ON	ON	ON	ON	OFF	100% >	OFF	
28-04-2014	09:23:55	START	F6	70,1	10,5	2,5	54,6	54,4	57,8	53,6	52,3	54,8	54,8		1/2 - 1/2	70,0	8,0	ON	ON	ON	ON	ON	ON	ON	ON	OFF	100% >	OFF	
28-04-2014	09:38:55	START	F6	70,3	10,5	2,5	54,4	54,1	57,6	53,5	52,2	54,5	54,7		1/2 - 1/2	70,0	8,0	ON	ON	ON	ON	ON	ON	ON	ON	OFF	100% >	OFF	
28-04-2014	09:53:54	START	F6	69,8	10,5	2,5	54,5	54,2	57,9	53,6	52,2	54,6	54,9		1/2 - 1/2	70,0	12,0	ON	ON	ON	ON	ON	ON	OFF	OFF	ON	100% >	OFF	
28-04-2014	10:08:54	START	F6	70,8	10,5	2,5	54,3	53,8	57,5	53,4	52,0	54,4	54,7		1/2 - 1/2	70,0	12,0	ON	ON	ON	ON	ON	ON	OFF	OFF	ON	100% >	OFF
